Repository: Kunal2319/ML_Nanoparticle_Synthesis

# Machine Learning for Nanoparticle Synthesis: Predicting Size and Shape from Literature-Mined Recipes

Mitacs Globalink Research Internship, University of Guelph (Summer 2024), with a later leakage-free re-evaluation

I built a dataset of nanoparticle synthesis experiments by extracting data from about 130 published papers, then trained models to predict nanoparticle **size** (regression) and **shape** (classification) from the synthesis recipe, for **chemical** and **green** (plant, fungal or bacterial extract) routes.

My initial results looked strong (R² = 0.85 for size). When I re-evaluated the work, holding out whole papers instead of random rows, **no model could be reliably distinguished from a trivial baseline.** This repository contains both analyses and explains why they differ. The main contribution of the project is that lesson about evaluation and data, with the evidence for it.

---

## 1. At a glance

| | |
|---|---|
| **Question** | Can a synthesis recipe (reagents, concentrations, temperature, time, stirring) predict the size and shape of the nanoparticles, for a paper the model has never seen? |
| **Data** | 307 experiment rows extracted by hand from about 130 papers (46 chemical-synthesis, 84–85 green-synthesis; 2014–2024) |
| **Targets** | Average size (nm), as `log10(size)`. Shape, as spherical vs non-spherical. |
| **Methods** | Chemistry-informed features, paper-grouped nested cross-validation, baselines, paired bootstrap over papers, permutation importance, within-paper effect analysis |
| **Stack** | Python, pandas, scikit-learn, scipy, seaborn/matplotlib |
| **My role** | Literature search, data extraction and curation, cleaning, modelling, manuscript draft, and the later critical re-evaluation |
| **Status** | Unpublished manuscript draft from the internship. The re-evaluation in this repository supersedes its model results. |
| **Supervisor** | Dr. Ashutosh Singh, University of Guelph (Mitacs Globalink Research Internship, May–Aug 2024) |
| **Certificate** | [Mitacs Globalink completion certificate](docs/Mitacs_Globalink_Completion_Certificate.pdf) |

## 3. Data

Both datasets cover papers on **antibacterial nanoparticles** found in a literature search (May–June 2024).

**Inclusion:** English, original research on nanoparticle synthesis, published 2014–2024.
**Exclusion:** reviews, case reports, papers that report results only in figures.

| | Chemical synthesis | Green synthesis |
|---|---|---|
| File | `data/Nanoparticles_Synthesis_Dataset - Chemical_Synthesis.xlsx` | `data/Nanoparticles_Synthesis_Dataset - Green_Synthesis.xlsx` |
| Raw size | 166 rows × 26 columns | 141 rows × 21 columns |
| Source papers | 46 titles (47 reference IDs) | 84 titles |
| Rows with a usable size | 147 (39 papers) | 120 (69 papers) |
| Rows with a reported shape | 103 (34 papers), 37% non-spherical | 121 (70 papers), 7% non-spherical (9 rows, 7 papers) |
| Rows per paper | median 2, max 18 | median 1, max 27 |

> The internship draft counts 131 papers (46 + 85). The sheets released here contain 46 + 84 unique titles (130). I did not trace the one-paper difference, so this README says "about 130 papers".

Each row carries the article title and a `Reference` ID, so every data point can be traced to its source. Columns with more than about 50–70% missing values (feeding rate, pressure, calcination, pH, stirring rate, coating, yield, min/max size and others) were not used.

---

## 4. Method (re-evaluation)

Two notebooks, one per synthesis route, share the helper module `src/np_utils.py`.

| Step | What is done | Why |
|---|---|---|
| **Cleaning** | Repair text encoding. Parse messy cells (ranges such as `5-30`, ratios stored as clock times by Excel). Merge label variants (`AgNps`, `AgNPs`, `Ag NPs` → Ag). | Mixed spellings and formats silently create fake categories. |
| **Targets** | `log10(size)`. Shape reduced to spherical vs non-spherical. **Rows with a missing target are dropped, never imputed.** | Raw sizes reach 1,140 nm. Most shape labels have 1–6 examples. An imputed target is a number the model was handed. |
| **Units** | Molar concentrations converted to mM. Mass or percent units (18% of precursor, 20% of reducing-agent, over half of stabiliser values) cannot be converted and are set to missing, with a "was missing" flag. | The 2024 version stored `0.005 mM` and `0.005 M` in one column. |
| **Features** | Nanoparticle family, reducing-agent class (borohydride, citrate, ascorbic acid, ...), stabiliser class, agitation class, log concentrations, reducer-to-precursor molar ratio, log time, temperature; for green synthesis also extract kind, genus and extract volume fraction. | Encodes what a chemist reasons about instead of arbitrary integer codes. |
| **Splitting** | Repeated (5×) 5-fold CV **grouped by paper**. Hyperparameters tuned in a nested loop that also groups by paper. Imputation, scaling and encoding fit inside each training fold.

File: notebooks/Chemical_Synthesis_v2.ipynb
# Chemical synthesis: predicting nanoparticle size and shape from the recipe

**Question.** Given a *chemical-synthesis recipe* reported in a paper (reagents, concentrations, temperature, time, stirring), can we predict the **size** and **shape** of the nanoparticles, for a paper the model has never seen?

This notebook redoes my initial analysis with a stricter workflow. The differences from the first version:

| Initial notebook | This notebook |
|---|---|
| Random 80/20 split of rows | **Paper-grouped** repeated cross-validation (all rows of a paper stay together) |
| Imputed *before* splitting, and imputed the **targets** | Rows with a missing target are **dropped**; imputation lives **inside** the CV pipeline |
| Concentrations in mixed units, side by side | Converted to **mM** where the unit is molar; the rest are flagged as missing |
| Label-encoded categories | **Domain-informed classes** (reducing-agent type, stabiliser type, nanoparticle family) + one-hot |
| Raw size as target (max 1,140 nm) | **log10(size)**, errors reported as "fold error" |
| No baselines | Global and per-family **baselines**; paired bootstrap over papers |
| Impurity importances | **Permutation importance on held-out papers** |

**Workflow:** 1 load → 2 audit → 3 clean → 4 feature engineering → 5 EDA → 6 evaluation protocol → 7 size models → 8 ablation & importance → 9 shape models → 10 conclusions.

```
import sys, warnings
from pathlib import Path
sys.path.insert(0, "../src")

import numpy as np
import pandas as pd
import matplotlib.pyplot as plt
import seaborn as sns
from IPython.display import display

import np_utils as U

U.set_style()
pd.set_option("display.max_columns", 50, "display.width", 160, "display.max_colwidth", 60)
DATA = Path("../data/Nanoparticles_Synthesis_Dataset - Chemical_Synthesis.xlsx")
SEED = 42
N_REPEATS = 5          # repeated 5-fold CV; raise to 10+ for tighter intervals
```

## 1. Load and repair text

Spreadsheet exports contain mis-decoded characters (`Â°C`, `Â·`, `â‚‚`). We repair them so that names and column titles are readable. Nothing about the *values* changes.

```
raw = pd.read_excel(DATA)
raw.columns = [U.fix_text(c) for c in raw.columns]
for c in raw.columns:
    if not pd.api.types.is_numeric_dtype(raw[c]):
        raw[c] = raw[c].map(U.fix_text)
print(f"{raw.shape[0]} rows x {raw.shape[1]} columns")
raw.head(3)
```

166 rows x 26 columns

  NanoParticles  Precursor Feeding Rate (ml/min)      Precursor Precursor Concentration Unit      Reducing Agent Reducing Agent Concentration Unit2  \
0        CuMoO4                              2.5  Cu2+ solution                   0.005   mM  MoO42- aq solution                        0.005    mM   
1        CuMoO4                             10.0  Cu2+ solution                   0.005   mM  MoO42- aq solution                         0.01    mM   
2        CuMoO4                             40.0  Cu2+ solution                   0.005   mM  MoO42- aq solution                          0.1    mM   

  Stabilizing Agent  Stabilizing Agent Concentration Unit3  Temperature(°C) Pressure  Calcination Temperature  Calcination Time(hr)  PH of Reaction Mixture  \
0               NaN                              NaN   NaN              0.0      NaN                      NaN                   NaN                     NaN   
1               NaN                              NaN   NaN             30.0      NaN                      NaN                   NaN                     NaN   
2               NaN                              NaN   NaN             60.0      NaN                      NaN                   NaN                     NaN   

           Agitation Stirring rate(rpm)  Time(min) Average Size(nm)  Min Size(nm)  Max Size(nm) Method to record sizes Shape Reference  \
0  Vigorous Stirring                NaN        NaN               98           NaN           NaN                    SEM   NaN        C1   
1  Vigorous Stirring                NaN        NaN               11           NaN           NaN                    SEM   NaN        C1   
2  Vigorous Stirring                NaN        NaN               80           NaN           NaN                    SEM   NaN        C1   

                                              Title of Article  
0  Facile chemical synthesis and structure characterization...  
1  Facile chemical synthesis and structure characterization...  
2  Facile chemical synthesis and structure characterization...

## 2. Data audit

Before touching anything: how complete is each column, and how many different papers do the rows come from? Rows from one paper are **not independent** (the same lab, the same method, the same instrument), which is why we group by paper later.

```
audit = pd.DataFrame({
    "missing_%": (raw.isna().mean() * 100).round(1),
    "n_unique": raw.nunique(),
    "example": raw.apply(lambda s: s.dropna().iloc[0] if s.notna().any() else None),
}).sort_values("missing_%", ascending=False)
display(audit)

# paper identifier: article title; fall back to the reference id; fall back to a unique id per row
df = raw.copy()
df["paper"] = df["Title of Article"]
df["paper"] = df["paper"].fillna("ref_" + df["Reference"].astype("string"))
df["paper"] = [p if isinstance(p, str) and "<NA>" not in p and p != "ref_nan" else f"row_{i}"
               for i, p in zip(df.index, df["paper"])]
per_paper = df.groupby("paper").size()
print(f"\n{df['paper'].nunique()} papers; rows per paper: median {per_paper.median():.0f}, max {per_paper.max()}")
```

                                 missing_%  n_unique                                                      example
Pressure                              84.3         6                                Standard atmospheric pressure
Calcination Time(hr)                  81.9         8                                                          2.0
Precursor Feeding Rate (ml/min)       79.5        10                                                          2.5
Calcination Temperature               79.5         8                                                        200.0
Max Size(nm)                          69.9        25                                                         60.0
Min Size(nm)                          69.9        20                                                         20.0
Stirring rate(rpm)                    66.3        11                                                          110
PH of Reaction Mixture                64.5        14                                                          7.5
Unit3                                 50.6        15                                                            M
Stabilizing Agent Concentration       49.4        22                                                         1.28
Stabilizing Agent                     42.8        31                                                         NaCl
Shape                                 38.0        11                                                    Spherical
Agitation                             27.1         9                                            Vigorous Stirring
Time(min)                             25.3        17                                                        135.0
Temperature(°C)                       23.5        12                                                          0.0
Unit2                                 14.5        11                                                           mM
Unit                                  13.3         7                                                           mM
Method to record sizes                12.0        10                                                          SEM
Average Size(nm)                      11.4       121                                                           98
Reducing Agent Concentration          10.2        34                                                        0.005
Precursor Concentration                7.8        26                                                        0.005
Reducing Agent                         1.2        26                                           MoO42- aq solution
Reference                              1.2        47                                                           C1
Title of Article                       1.2        44  Facile chemical synthesis and structure characterization...
Precursor                              0.0        31                                                Cu2+ solution
NanoParticles                          0.0        27                                                       CuMoO4


46 papers; rows per paper: median 2, max 18

**Decision: columns with more than ~50% missing values are not used** (feeding rate, pressure, calcination, pH, stirring rate, min/max size). They carry too little information to learn from, and mean-imputing them would invent data.

## 3. Cleaning

**Targets first.**
* `size_nm` comes from `Average Size(nm)` (ranges such as `5-30` become their midpoint).
* `shape_group` is `spherical` (anything described as spherical, quasi- or pseudo-spherical) versus `non-spherical`. The raw shape labels have 1–6 examples each, too few to learn a 10-way classifier.
* **Rows with a missing target are dropped, never imputed.** An imputed target makes the model "predict" a number it was handed.

```
df["size_nm"] = df["Average Size(nm)"].map(U.parse_number)
df.loc[~(df["size_nm"] > 0), "size_nm"] = np.nan
df["log_size"] = np.log10(df["size_nm"])

def shape_group(s):
    if not isinstance(s, str) or not s.strip():
        return np.nan
    return "spherical" if "spher" in s.lower() else "non-spherical"
df["shape_group"] = df["Shape"].map(shape_group)

print("size available :", df["size_nm"].notna().sum(), "of", len(df))
print("shape available:", df["shape_group"].notna().sum(), "of", len(df))
display(pd.crosstab(df["Shape"].str.strip().str.lower().fillna("(missing)"), df["shape_group"].fillna("(missing)")))
```

size available : 147 of 166
shape available: 103 of 166

shape_group                               (missing)  non-spherical  spherical
Shape                                                                        
(missing)                                        63              0          0
cubic                                             0              3          0
ellipsoidal                                       0              6          0
irregular                                         0             13          0
longitudinal and rectangular flat plates          0              6          0
nano-flower                                       0              1          0
nanoplates                                        0              1          0
nanoprisms                                        0              1          0
pseudospherical                                   0              0          1
rod-like                                          0              1          0
snowflake or deformed circular                    0              6          0
spherical                                         0              0         64

**Units.** Concentrations come with a separate unit column (`M`, `mM`, `g/ml`, `wt%`, ...). Putting `0.005 mM` and `0.005 M` into one column, as the first version did, is a 1000-fold error. We convert **molar** units to mM. Mass- and percentage-based concentrations cannot be converted without molar masses, so they become *missing* (and the model receives a "was missing" flag).

```
UNIT_TO_MM = {"M": 1000.0, "mol": 1000.0,      # 'mol' is read as mol/L (assumption)
              "mM": 1.0, "Mm": 1.0}             # 'Mm' is a typo for mM (assumption)

def to_mM(value, unit):
    v = U.parse_number(value)
    f = UNIT_TO_MM.get(str(unit).strip(), np.nan)
    return v * f if (np.isfinite(v) and v > 0) else np.nan

df["precursor_mM"]  = [to_mM(v, u) for v, u in zip(df["Precursor Concentration"], df["Unit"])]
df["reducer_mM"]    = [to_mM(v, u) for v, u in zip(df["Reducing Agent Concentration"], df["Unit2"])]
df["stabilizer_mM"] = [to_mM(v, u) for v, u in zip(df["Stabilizing Agent Concentration"], df["Unit3"])]

for name, valcol, mmcol in [("precursor", "Precursor Concentration", "precursor_mM"),
                            ("reducing agent", "Reducing Agent Concentration", "reducer_mM"),
                            ("stabiliser", "Stabilizing Agent Concentration", "stabilizer_mM")]:
    has_value = df[valcol].map(U.parse_number).notna().sum()
    print(f"{name:15s}: {has_value:3d} reported -> {df[mmcol].notna().sum():3d} usable in mM "
          f"({has_value - df[mmcol].notna().sum()} in non-molar or missing units)")
```

precursor      : 152 reported -> 125 usable in mM (27 in non-molar or missing units)
reducing agent : 148 reported -> 118 usable in mM (30 in non-molar or missing units)
stabiliser     :  84 reported ->  38 usable in mM (46 in non-molar or missing units)

**Other numeric columns and label hygiene.** Temperature and time are parsed; the nanoparticle name is reduced to its **primary metal family** (the raw sheet has `AgNps`, `AgNPs`, `Ag NPs`, `AgO NPs` as four separate categories).

```
df["temperature_C"] = df["Temperature(°C)"].map(U.parse_number)
df["time_min"] = df["Time(min)"].map(U.parse_number)

def np_family(name):
    n = str(name).lower()
    if "silver" in n or n.startswith("ag"):  return "Ag"
    if "gold" in n or n.startswith("au"):    return "Au"
    if "iron" in n or n.startswith("fe"):    return "Fe oxide"
    if "copper" in n or n.startswith("cu"):  return "Cu"
    if "zinc" in n or n.startswith("zn"):    return "Zn"
    if n.startswith(("pt", "pd")) or "platinum" in n or "palladium" in n: return "Pt/Pd"
    return "other"
df["np_family"] = df["NanoParticles"].map(np_family)
display(pd.crosstab(df["NanoParticles"], df["np_family"]).T.style.format(precision=0) if False else
        df.groupby("np_family")["NanoParticles"].agg(lambda s: ", ".join(sorted(set(s))[:6])).to_frame("raw labels (first 6)"))
```

                                                  raw labels (first 6)
np_family                                                             
Ag               Ag NPs, AgNPs, AgNps, AgO NPs, Cu-doped silver iodide
Au                                          Au NPs, Gold nanoparticles
Cu         Copper Tungstate NPs, Cu, Cu (Copper), Cu₂O, CuO, CuMoO4...
Fe oxide                   Fe3O4 Nanoparticles, Iron Oxide, Iron oxide
Pt/Pd      PdRu, Platinum (Pt) nanoparticles, Platinum-Palladium (P...
Zn                                                        ZnO, ZnO NPs
other      CdS Nanoparticles, Ce-doped SnO2, CeO2-NPs, NiO Nanopart...

## 4. Feature engineering (chemistry-informed)

Instead of integer-coding 26 different reducing agents, we use what a chemist would: **what kind** of reducing agent (a strong one like borohydride gives small, fast-nucleating particles; a mild one like citrate gives larger ones), **what kind** of stabiliser (polymer, surfactant, small ion), the **molar ratio** of reducer to precursor, and so on.

```
def reducer_class(s):
    n = str(s).lower()
    if "nabh4" in n or "borohydride" in n:                       return "borohydride"
    if "hydrazine" in n:                                         return "hydrazine"
    if "ascorbic" in n:                                          return "ascorbic acid"
    if "citrate" in n or "tsc" in n:                             return "citrate"
    if any(k in n for k in ["glucose", "dextran", "chitosan", "aldehyde", "sugar"]): return "sugar / biopolymer"
    if any(k in n for k in ["naoh", "nh4oh", "hydroxide"]):      return "base"
    if any(k in n for k in ["oxalic", "gallic", "glycine"]):     return "organic acid"
    if any(k in n for k in ["ethanol", "polyol", "dmf"]):        return "alcohol / solvent"
    if "extract" in n:                                           return "plant extract"
    return "other"

def stabilizer_class(s):
    if not isinstance(s, str) or not s.strip():
        return "none reported"
    n = s.lower()
    if any(k in n for k in ["pvp", "polyvinyl", "pva", "peg", "polyethylene", "chitosan", "starch", "dextran", "gelatin"]): return "polymer"
    if any(k in n for k in ["ctab", "cetyl", "sds", "dodecyl", "aot", "surfactin", "hexadecyl", "oleyl"]):                  return "surfactant"
    if any(k in n for k in ["citr", "tsc", "oxalic", "gallic"]):                                                             return "citrate / acid"
    return "other"

def agitation_class(s):
    if not isinstance(s, str) or not s.strip():
        return "not reported"
    n = s.lower()
    if "vigorous" in n:   return "vigorous stirring"
    if "magnetic" in n:   return "magnetic stirring"
    if "mechanical" in n: return "mechanical"
    if "stirring" in n:   return "stirring"
    return "other"

def method_class(s):
    n = str(s).upper()
    if "SEM" in n:                       return "SEM"
    if n in ("TEM", "AFM", "DLS"):       return n
    if "XRD" in n:                       return "XRD"
    if n in ("PSD", "PSA"):              return "particle-size analyser"
    return "other"

df["reducer_class"]    = df["Reducing Agent"].map(reducer_class)
df["stabilizer_class"] = df["Stabilizing Agent"].map(stabilizer_class)
df["agitation_class"]  = df["Agitation"].map(agitation_class)
df["measurement"]      = df["Method to record sizes"].map(method_class)

log10 = lambda s: np.log10(s.where(s > 0))
df["log_precursor_mM"]  = log10(df["precursor_mM"])
df["log_reducer_mM"]    = log10(df["reducer_mM"])
df["log_stabilizer_mM"] = log10(df["stabilizer_mM"])
df["log_reducer_to_precursor"] = log10(df["reducer_mM"] / df["precursor_mM"])
df["log_time_min"]      = log10(df["time_min"])
df["has_stabilizer"]    = df["Stabilizing Agent"].notna().astype(int)

NUM = ["log_precursor_mM", "log_reducer_mM", "log_stabilizer_mM", "log_reducer_to_precursor",
       "temperature_C", "log_time_min", "has_stabilizer"]
CAT = ["np_family", "reducer_class", "stabilizer_class", "agitation_class"]
MEAS = ["measurement"]              # a property of the *characterisation*, not of the synthesis; tested separately
print("numeric :", NUM); print("category:", CAT); print("measurement:", MEAS)
display(df[CAT + MEAS].apply(lambda s: s.value_counts().to_dict()).to_frame("counts"))
```

numeric : ['log_precursor_mM', 'log_reducer_mM', 'log_stabilizer_mM', 'log_reducer_to_precursor', 'temperature_C', 'log_time_min', 'has_stabilizer']
category: ['np_family', 'reducer_class', 'stabilizer_class', 'agitation_class']
measurement: ['measurement']

                                                                       counts
np_family         {'Ag': 76, 'Cu': 42, 'Fe oxide': 20, 'Au': 9, 'other': 8...
reducer_class     {'borohydride': 31, 'base': 28, 'citrate': 26, 'other': ...
stabilizer_class  {'none reported': 71, 'polymer': 44, 'citrate / acid': 2...
agitation_class   {'magnetic stirring': 55, 'not reported': 45, 'stirring'...
measurement       {'SEM': 44, 'TEM': 41, 'DLS': 22, 'other': 21, 'particle...

**Modelling tables.** One table per task. Each has the engineered features, the target, and the paper id (used only for splitting).

```
FEATURES = NUM + CAT + MEAS
size_df  = df.dropna(subset=["log_size"]).reset_index(drop=True)
shape_df = df.dropna(subset=["shape_group"]).reset_index(drop=True)
shape_df["is_nonspherical"] = (shape_df["shape_group"] == "non-spherical").astype(int)

print(f"SIZE : {len(size_df)} rows from {size_df['paper'].nunique()} papers")
print(f"SHAPE: {len(shape_df)} rows from {shape_df['paper'].nunique()} papers, "
      f"{shape_df['is_nonspherical'].sum()} non-spherical ({shape_df['is_nonspherical'].mean():.0%})")
print("\nremaining missingness in engineered features (size table):")
display((size_df[NUM].isna().mean() * 100).round(1).to_frame("missing %").T)
```

SIZE : 147 rows from 39 papers
SHAPE: 103 rows from 34 papers, 38 non-spherical (37%)

remaining missingness in engineered features (size table):

           log_precursor_mM  log_reducer_mM  log_stabilizer_mM  log_reducer_to_precursor  temperature_C  log_time_min  has_stabilizer
missing %              19.0            23.8               74.1                      30.6           19.0          21.1             0.0

## 5. Exploratory analysis

Three things to see: what the target looks like (and why we take logs), whether the nanoparticle family already explains much of it, and how the numeric features relate to size.

```
fig, ax = plt.subplots(1, 3, figsize=(15, 3.8))
ax[0].hist(size_df["size_nm"], bins=40, color=U.BLUE); ax[0].set_title("Size (nm): heavy right tail"); ax[0].set_xlabel("nm")
ax[1].hist(size_df["log_size"], bins=25, color=U.BLUE); ax[1].set_title("log10 size: much closer to symmetric"); ax[1].set_xlabel("log10(nm)")
order = size_df.groupby("np_family")["log_size"].median().sort_values().index
sns.boxplot(data=size_df, y="np_family", x="log_size", order=order, color="#cfe0f5", fliersize=0, ax=ax[2], linewidth=1)
sns.stripplot(data=size_df, y="np_family", x="log_size", order=order, color=U.BLUE, size=3, alpha=.7, ax=ax[2])
ax[2].set_title("Size by nanoparticle family"); ax[2].set_xlabel("log10(nm)"); ax[2].set_ylabel("")
plt.tight_layout(); plt.show()
```

```
fig, ax = plt.subplots(1, 2, figsize=(13, 4.2))
corr = size_df[NUM + ["log_size"]].corr(method="spearman")
sns.heatmap(corr, annot=True, fmt=".2f", cmap="vlag", center=0, vmin=-1, vmax=1, cbar=False, ax=ax[0], annot_kws={"size": 8})
ax[0].set_title("Spearman correlation (numeric features)")
(shape_df["shape_group"].value_counts().plot.barh(color=U.BLUE, ax=ax[1]))
ax[1].set_title("Shape classes (rows with a reported shape)"); ax[1].set_xlabel("rows")
plt.tight_layout(); plt.show()
```

### 5b. How much of the variation is "which paper", and what does changing a knob do inside one paper?

Two diagnostics that explain the modelling results further down.

* **ICC** is the share of variance in log-size that is explained purely by *which paper a row comes from* (lab, instrument, reporting habits). A high ICC means much of the signal is not about the recipe.
* **Within-paper effects** remove each paper's own mean from both the feature and the target, then correlate what is left. This answers the chemist's question, "when the *same lab* turns this one knob, does size go up or down?", without between-paper confounding.

```
icc = U.icc_between_papers(size_df["log_size"], size_df["paper"])
print(f"ICC (share of log-size variance explained by paper identity): {icc:.2f}")

eff_feats = [f for f in NUM if f != "has_stabilizer"]
eff = U.within_paper_effects(size_df, eff_feats, "log_size", "paper", n_boot=1000, seed=SEED)
display(eff.round(2))

fig, ax = plt.subplots(figsize=(7, 3.6))
e = eff.dropna().iloc[::-1]
ax.errorbar(e["within_paper_rho"], range(len(e)), xerr=[e["within_paper_rho"] - e["ci_low"], e["ci_high"] - e["within_paper_rho"]],
            fmt="o", color=U.BLUE, capsize=3)
ax.axvline(0, color=U.INK, lw=1); ax.set_yticks(range(len(e)))
ax.set_yticklabels([f"{i}  (n={int(r.n_papers)} papers)" for i, r in e.iterrows()], fontsize=8)
ax.set_xlabel("within-paper Spearman ρ with log10(size), 95% CI over papers")
ax.set_title("Turning one knob inside a paper"); plt.tight_layout(); plt.show()
```

ICC (share of log-size variance explained by paper identity): 0.57

                          within_paper_rho  ci_low  ci_high  n_papers  n_rows
feature                                                                      
log_precursor_mM                      0.48    0.15     0.75         6      61
log_reducer_mM                        0.36   -0.01     0.68         6      65
log_stabilizer_mM                      NaN     NaN      NaN         2      21
log_reducer_to_precursor               NaN     NaN      NaN         3      26
temperature_C                         0.01   -0.46     0.34         5      34
log_time_min                         -0.03   -0.61     0.58         4      21

## 6. Evaluation protocol

* **Splits:** 5-fold, repeated 5 times with different shuffles, always **grouped by paper**. Every score is on papers unseen in training.
* **Leakage control:** imputation, scaling, encoding and hyper-parameter search all happen *inside* each training fold (nested CV: the inner search also groups by paper).
* **Baselines:** global median; median **per nanoparticle family** (the "silver is about 30 nm" prior). A model only matters if it beats these.
* **Size metric:** mean absolute error in log10 units. `fold_error = 10^MAE`, so `1.8` means "typically off by a factor of 1.8". `within_2x` is the share of predictions within a factor of 2.
* **Uncertainty:** paired bootstrap over **papers** for the difference between a model and a baseline.

## 7. Size prediction

```
Xs, ys, gs = size_df[FEATURES], size_df["log_size"].to_numpy(), size_df["paper"].to_numpy()
zoo = U.regression_zoo(NUM, CAT + MEAS, seed=SEED)

oof_size, score_size = {}, {}
for name, est in zoo.items():
    oof_size[name], score_size[name] = U.repeated_group_cv(est, Xs, ys, gs, "reg", n_repeats=N_REPEATS, seed=SEED)
    print(f"{name:32s} done")

tbl = pd.concat({k: v.mean() for k, v in score_size.items()}, axis=1).T
tbl["MAE_log10 sd"] = [v["MAE_log10"].std() for v in score_size.values()]
display(tbl[["fold_error", "MAE_log10", "MAE_log10 sd", "R2_log", "within_2x", "median_abs_err_nm"]].round(3))
```

Baseline: global median          done
Baseline: median per NP family   done

Ridge                            done

Random forest                    done

Gradient boosting                done

                                fold_error  MAE_log10  MAE_log10 sd  R2_log  within_2x  median_abs_err_nm
Baseline: global median              2.147      0.332         0.004  -0.040      0.596             16.562
Baseline: median per NP family       2.306      0.363         0.010  -0.038      0.493             21.378
Ridge                                2.143      0.330         0.035  -0.069      0.550             14.879
Random forest                        2.052      0.311         0.038   0.034      0.596             13.042
Gradient boosting                    2.375      0.373         0.050  -0.263      0.510             20.316

**Is any model better than the baselines?** Paired bootstrap over papers: negative values mean the model's error is *lower* than the baseline's. If the 95% interval includes 0, the data cannot distinguish them.

```
loss = {k: U.per_row_loss(ys, v, "reg") for k, v in oof_size.items()}
rows = []
for m in ["Ridge", "Random forest", "Gradient boosting"]:
    for b in ["Baseline: global median", "Baseline: median per NP family"]:
        d, (lo, hi) = U.paired_group_bootstrap(loss[m], loss[b], gs, seed=SEED)
        rows.append({"model": m, "vs": b.replace("Baseline: ", ""), "ΔMAE_log10": d, "95% CI low": lo, "95% CI high": hi,
                     "significant": "yes" if hi < 0 else ("worse" if lo > 0 else "no")})
cmp_size = pd.DataFrame(rows)
display(cmp_size.round(3))

fig, ax = plt.subplots(figsize=(8, 3.6))
for i, r in cmp_size.iterrows():
    col = U.BLUE if r["vs"].startswith("global") else U.ORANGE
    ax.errorbar(r["ΔMAE_log10"], i, xerr=[[r["ΔMAE_log10"] - r["95% CI low"]], [r["95% CI high"] - r["ΔMAE_log10"]]],
                fmt="o", color=col, capsize=3, ms=6)
ax.axvline(0, color=U.INK, lw=1)
ax.set_yticks(range(len(cmp_size))); ax.set_yticklabels([f"{m} vs {v}" for m, v in zip(cmp_size["model"], cmp_size["vs"])], fontsize=8)
ax.set_xlabel("change in MAE (log10 units)  ←  model better   |   model worse  →")
ax.set_title("Model minus baseline, 95% CI over papers")
plt.tight_layout(); plt.show()
```

               model                    vs  ΔMAE_log10  95% CI low  95% CI high significant
0              Ridge         global median      -0.002      -0.033        0.030          no
1              Ridge  median per NP family      -0.033      -0.122        0.058          no
2      Random forest         global median      -0.021      -0.059        0.012          no
3      Random forest  median per NP family      -0.052      -0.132        0.029          no
4  Gradient boosting         global median       0.042      -0.016        0.090          no
5  Gradient boosting  median per NP family       0.011      -0.084        0.104          no

```
best = tbl.loc[[k for k in tbl.index if not k.startswith("Baseline")], "MAE_log10"].idxmin()
print("best model on MAE:", best)
pred = oof_size[best].mean(axis=0)
fig, ax = plt.subplots(figsize=(5.2, 5))
is_ag = (size_df["np_family"] == "Ag").to_numpy()
ax.scatter(10 ** ys[~is_ag], 10 ** pred[~is_ag], s=22, color=U.ORANGE, edgecolor="white", linewidth=.5, label="other metals")
ax.scatter(10 ** ys[is_ag],  10 ** pred[is_ag],  s=22, color=U.BLUE,   edgecolor="white", linewidth=.5, label="silver")
lim = [1, 1500]; ax.plot(lim, lim, color=U.INK, lw=1); ax.plot(lim, [l * 2 for l in lim], "--", color=U.GREY, lw=.8); ax.plot(lim, [l / 2 for l in lim], "--", color=U.GREY, lw=.8)
ax.set_xscale("log"); ax.set_yscale("log"); ax.set_xlim(lim); ax.set_ylim(lim)
ax.set_xlabel("reported size (nm)"); ax.set_ylabel("predicted size (nm), out-of-fold")
ax.set_title(f"{best}: unseen-paper predictions"); ax.legend()
plt.tight_layout(); plt.show()
```

best model on MAE: Random forest

## 8. Which inputs matter? Ablation and permutation importance

**Ablation.** Add feature groups one at a time (Random forest, fixed hyper-parameters, same grouped CV). If a group does not lower the error, it is not helping on new papers.

```
from sklearn.ensemble import RandomForestRegressor
from sklearn.pipeline import Pipeline

def rf_reg(num, cat):
    return Pipeline([("pre", U.make_preprocessor(num, cat)),
                     ("m", RandomForestRegressor(n_estimators=300, min_samples_leaf=3, max_features=0.6, random_state=SEED, n_jobs=2))])

sets = {
    "1. family only":                         ([], ["np_family"]),
    "2. + reagent classes":                   ([], ["np_family", "reducer_class", "stabilizer_class", "agitation_class"]),
    "3. + numeric recipe (conc., T, time)":   (NUM, CAT),
    "4. + measurement method":                (NUM, CAT + MEAS),
}
rows = []
for name, (num, cat) in sets.items():
    _, sc = U.repeated_group_cv(rf_reg(num, cat), Xs[num + cat], ys, gs, "reg", n_repeats=N_REPEATS, seed=SEED)
    rows.append({"features": name, "MAE_log10": sc["MAE_log10"].mean(), "sd": sc["MAE_log10"].std(), "fold_error": sc["fold_error"].mean()})
base = score_size["Baseline: median per NP family"]["MAE_log10"].mean()
rows.append({"features": "(reference) median per family", "MAE_log10": base, "sd": score_size["Baseline: median per NP family"]["MAE_log10"].std(),
             "fold_error": 10 ** base})
ablation = pd.DataFrame(rows).set_index("features"); display(ablation.round(3))
```

                                      MAE_log10     sd  fold_error
features                                                          
1. family only                            0.322  0.013       2.101
2. + reagent classes                      0.318  0.038       2.086
3. + numeric recipe (conc., T, time)      0.321  0.035       2.098
4. + measurement method                   0.321  0.043       2.105
(reference) median per family             0.363  0.010       2.305

```
imp = U.grouped_permutation_importance(rf_reg(NUM, CAT + MEAS), Xs, ys, gs, "reg", n_perm=15, seed=SEED)
fig, ax = plt.subplots(figsize=(7, 4))
imp_plot = imp.iloc[::-1]
ax.barh(imp_plot.index, imp_plot["importance"], xerr=imp_plot["sd_over_folds"], color=U.BLUE, error_kw=dict(ecolor=U.GREY, lw=1))
ax.axvline(0, color=U.INK, lw=1)
ax.set_xlabel("increase in MAE (log10) when the feature is shuffled, on held-out papers")
ax.set_title("Permutation importance: size"); plt.tight_layout(); plt.show()
display(imp.round(4))
```

                          importance  sd_over_folds
measurement                   0.0270         0.0301
agitation_class               0.0179         0.0271
np_family                     0.0102         0.0142
log_precursor_mM              0.0092         0.0118
log_reducer_to_precursor      0.0054         0.0068
log_reducer_mM                0.0027         0.0044
reducer_class                 0.0017         0.0142
log_time_min                  0.0016         0.0057
stabilizer_class              0.0007         0.0038
has_stabilizer                0.0001         0.0010
temperature_C                -0.0021         0.0018
log_stabilizer_mM            -0.0036         0.0061

## 9. Shape prediction (spherical vs non-spherical)

Metrics: **ROC-AUC** (0.5 = chance), **PR-AUC** (compare with the positive rate), **Brier score** (lower is better) and balanced accuracy. Plain accuracy is not used: always answering "spherical" already scores high.

```
Xc, yc, gc = shape_df[FEATURES], shape_df["is_nonspherical"].to_numpy(), shape_df["paper"].to_numpy()
print(f"positive rate (non-spherical): {yc.mean():.2f}; always-'spherical' accuracy: {1 - yc.mean():.2f}")
zoo_c = U.classification_zoo(NUM, CAT + MEAS, seed=SEED)

oof_shape, score_shape = {}, {}
for name, est in zoo_c.items():
    oof_shape[name], score_shape[name] = U.repeated_group_cv(est, Xc, yc, gc, "clf", n_repeats=N_REPEATS, seed=SEED)
    print(f"{name:32s} done")
tbl_c = pd.concat({k: v.mean() for k, v in score_shape.items()}, axis=1).T
tbl_c["ROC_AUC sd"] = [v["ROC_AUC"].std() for v in score_shape.values()]
display(tbl_c[["ROC_AUC", "ROC_AUC sd", "PR_AUC", "Brier", "balanced_acc@0.5"]].round(3))
```

positive rate (non-spherical): 0.37; always-'spherical' accuracy: 0.63

Baseline: class prior            done

Baseline: prior per NP family    done

Logistic regression              done

Random forest                    done

                               ROC_AUC  ROC_AUC sd  PR_AUC  Brier  balanced_acc@0.5
Baseline: class prior            0.500       0.000   0.326  0.254             0.500
Baseline: prior per NP family    0.656       0.086   0.519  0.255             0.584
Logistic regression              0.657       0.088   0.543  0.233             0.542
Random forest                    0.666       0.048   0.541  0.213             0.538

```
loss_c = {k: U.per_row_loss(yc, v, "clf") for k, v in oof_shape.items()}
rows = []
for m in ["Logistic regression", "Random forest"]:
    for b in ["Baseline: class prior", "Baseline: prior per NP family"]:
        d, (lo, hi) = U.paired_group_bootstrap(loss_c[m], loss_c[b], gc, seed=SEED)
        rows.append({"model": m, "vs": b.replace("Baseline: ", ""), "ΔBrier": d, "95% CI low": lo, "95% CI high": hi,
                     "significant": "yes" if hi < 0 else ("worse" if lo > 0 else "no")})
cmp_shape = pd.DataFrame(rows); display(cmp_shape.round(3))
```

                 model                   vs  ΔBrier  95% CI low  95% CI high significant
0  Logistic regression          class prior  -0.020      -0.107        0.054          no
1  Logistic regression  prior per NP family  -0.021      -0.103        0.063          no
2        Random forest          class prior  -0.040      -0.104        0.016          no
3        Random forest  prior per NP family  -0.041      -0.104        0.027          no

## 10. Conclusions

**What the numbers say** (147 size rows from 39 papers; 103 shape rows from 34 papers; all scores are on papers the model never saw).

* **Size.** The best model (random forest) is typically off by a factor of **2.05**. Predicting the global median gives **2.15**; the per-family median gives **2.31**. The paired bootstrap over papers puts the random forest's improvement over the global median at −0.021 log10 units, 95% CI [−0.059, 0.012]: *the data cannot tell the model from the baseline.* Ridge and gradient boosting do no better. The scatter plot shows why: predictions collapse into a 15–40 nm band whatever the true size.
* **Ablation.** Nanoparticle family alone (MAE 0.322) is as good as every richer feature set (0.318–0.321). Concentrations, temperature, time and reagent classes add nothing measurable for a new paper.
* **Between-paper variation dominates.** The ICC is 0.57: more than half the variance in log-size is explained by *which paper* a row comes from. Permutation importance ranks the **measurement method** (SEM, TEM, DLS...) first, though with a wide interval (0.027 ± 0.030). Part of what looks like "chemistry" is how the sizes were measured.
* **A real, within-paper signal exists for concentration.** When the same paper varies the precursor concentration, size tends to rise: within-paper Spearman ρ = **0.48** (95% CI 0.15–0.75; 6 papers, 61 rows). Reducing-agent concentration points the same way (0.36, CI −0.01–0.68). Temperature and time show no clear effect, but only 4–5 papers vary them.
* **Shape (spherical vs non-spherical, 37% non-spherical).** Random forest ROC-AUC 0.67 against 0.66 for "use the family's non-spherical rate" (0.50 is chance). Brier score improvements (−0.04) have a CI that includes 0. Whatever signal there is sits at the *nanoparticle-family* level.

**Reading across the two analyses (initial vs re-evaluation).** The initial result (R² = 0.85 for size, 91% shape accuracy) came from a random row split. With every paper held out, the same data gives no reliable advantage over simple baselines. That is not evidence that nanoparticle size is unpredictable; it shows that *this dataset*, with 39 papers and 1–18 rows each, cannot support a recipe-to-size model that generalises across labs.

**What would change this**
1. Data with many controlled variations *per paper* (one-factor-at-a-time or designed experiments), because these are what identify knob effects.
2. Standard reporting: units, measurement method and full recipes. Mass-based and percentage concentrations could not be converted to mM and were left missing (18% of precursor values, 20% of reducing-agent values, over half of the stabiliser values).
3. Per-paper random effects (mixed models) or Bayesian hierarchical models that separate the lab-level offset from the recipe effect, and report calibrated uncertainty.
4. Language-model-assisted extraction with human spot-checks, to scale beyond ~40 papers; extraction errors then become a measurable noise source.

**Limitations of this notebook.** Feature classes (reducing-agent type, stabiliser type) are hand-written rules; the unit assumptions (`mol` read as mol/L, `Mm` as mM) are unverified; small hyper-parameter grids and 5 repeats; the two largest sizes (≈1,000 nm, both silver) are kept (their influence is damped by the log transform); ICC and within-paper effects are estimated from few papers and should be read as indicative.

File: notebooks/Green_Synthesis_v2.ipynb
# Green synthesis: predicting nanoparticle size and shape from the recipe

**Question.** Given a *green-synthesis recipe* (a metal salt reduced by a plant, fungal or bacterial extract), can we predict the **size** and **shape** of the nanoparticles, for a paper the model has never seen?

Green synthesis is harder to model than chemical synthesis. The "reducing agent" is a biological extract whose chemistry is rarely characterised, and it varies with species, plant part, season and extraction solvent. The initial analysis already found negative R² for size here; this notebook asks *why* and what *can* be learned.

The workflow and evaluation protocol mirror the chemical-synthesis notebook (see its introduction for the full list of changes against the initial version): **paper-grouped repeated CV, no imputation of targets, imputation inside the folds, log-size target, baselines, paired bootstrap over papers, permutation importance on held-out papers.**

**Contents:** 1 load → 2 audit → 3 clean → 4 feature engineering → 5 EDA and variance decomposition → 6 protocol → 7 size models → 8 ablation & importance → 9 shape models → 10 conclusions.

```
import sys, re
from pathlib import Path
sys.path.insert(0, "../src")

import numpy as np
import pandas as pd
import matplotlib.pyplot as plt
import seaborn as sns
from IPython.display import display

import np_utils as U

U.set_style()
pd.set_option("display.max_columns", 50, "display.width", 160, "display.max_colwidth", 60)
DATA = Path("../data/Nanoparticles_Synthesis_Dataset - Green_Synthesis.xlsx")
SEED = 42
N_REPEATS = 5
```

## 1. Load and repair text

```
raw = pd.read_excel(DATA)
raw.columns = [U.fix_text(c) for c in raw.columns]
for c in raw.columns:
    if not pd.api.types.is_numeric_dtype(raw[c]):
        raw[c] = raw[c].map(U.fix_text)
print(f"{raw.shape[0]} rows x {raw.shape[1]} columns")
raw.head(3)
```

141 rows x 21 columns

  NanoParticles Coating Reactant  Conc of Reactant(mmol/L) Extract(Reducing Agent)  Conc. of Extract Reactant:Extract(v/v) Method  Temperature(°C) Agitation  \
0         AgNPs     NaN    AgNO3                       NaN    Opuntia ficus-indica               NaN                   NaN    NaN             80.0       NaN   
1         AgNPs     NaN    AgNO3                       NaN     Bacillus megaterium               NaN                   NaN    NaN             80.0       NaN   
2         AgNPs     NaN    AgNO3                       NaN       Aspergillus niger               NaN                   NaN    NaN             80.0       NaN   

   Time(min) Average Size(nm)  Min Size(nm)  Max Size(nm)      Shape Dispersity  Conc of NPs  Surface area  yield Reference  \
0      135.0               30           NaN           NaN  Spherical        NaN         53.2           NaN   54.8         1   
1      135.0               35           NaN           NaN  Spherical        NaN         20.4           NaN   21.0         1   
2      135.0               42           NaN           NaN  Spherical        NaN         67.2           NaN   69.2         1   

                                              Title of Article  
0  Comparative antibacterial potential of silver nanopartic...  
1  Comparative antibacterial potential of silver nanopartic...  
2  Comparative antibacterial potential of silver nanopartic...

## 2. Data audit

```
audit = pd.DataFrame({
    "missing_%": (raw.isna().mean() * 100).round(1),
    "n_unique": raw.nunique(),
    "example": raw.apply(lambda s: s.dropna().iloc[0] if s.notna().any() else None),
}).sort_values("missing_%", ascending=False)
display(audit)

df = raw.copy()
df["paper"] = df["Title of Article"]
df["paper"] = df["paper"].fillna("ref_" + df["Reference"].astype("string"))
df["paper"] = [p if isinstance(p, str) and "<NA>" not in p and p != "ref_nan" else f"row_{i}"
               for i, p in zip(df.index, df["paper"])]
per_paper = df.groupby("paper").size()
print(f"\n{df['paper'].nunique()} papers; rows per paper: median {per_paper.median():.0f}, max {per_paper.max()}")
```

                          missing_%  n_unique                                                      example
Surface area                  100.0         0                                                         None
Agitation                      99.3         1                                                       130rpm
Max Size(nm)                   97.2         4                                                         20.0
Min Size(nm)                   97.2         3                                                         10.0
Method                         95.0         7                                                          XRD
yield                          94.3         8                                                         54.8
Conc of NPs                    93.6         7                                                         53.2
Conc. of Extract               85.8         8                                                         15.0
Coating                        83.7        21                                                          TSC
Dispersity                     74.5         5                                                 Polydisperse
Reactant:Extract(v/v)          30.5        28                                                            4
Conc of Reactant(mmol/L)       17.7        17                                                          1.0
Time(min)                      16.3        25                                                        135.0
Average Size(nm)                9.2        97                                                           30
Temperature(°C)                 8.5        22                                                         80.0
Shape                           7.8        10                                                    Spherical
Extract(Reducing Agent)         5.7        92                                         Opuntia ficus-indica
Reactant                        4.3        22                                                        AgNO3
Title of Article                0.7        82  Comparative antibacterial potential of silver nanopartic...
NanoParticles                   0.0        15                                                        AgNPs
Reference                       0.0        84                                                            1


83 papers; rows per paper: median 1, max 27

**Decision: columns with more than ~70% missing values are not used** (coating, extract concentration, method, agitation, min/max size, dispersity, NP concentration, surface area, yield). With 8 of 141 rows reporting yield and 1 reporting agitation there is nothing to learn from.

## 3. Cleaning

**Targets.** Size is parsed to a number (a range such as `5-30` becomes its midpoint). Shape becomes `spherical` vs `non-spherical`. **Rows with a missing target are dropped, not imputed.**

```
df["size_nm"] = df["Average Size(nm)"].map(U.parse_number)
df.loc[~(df["size_nm"] > 0), "size_nm"] = np.nan
df["log_size"] = np.log10(df["size_nm"])

def shape_group(s):
    if not isinstance(s, str) or not s.strip():
        return np.nan
    return "spherical" if "spher" in s.lower() else "non-spherical"
df["shape_group"] = df["Shape"].map(shape_group)

print("size available :", df["size_nm"].notna().sum(), "of", len(df))
print("shape available:", df["shape_group"].notna().sum(), "of", len(df))
display(pd.crosstab(df["Shape"].str.strip().str.lower().fillna("(missing)"), df["shape_group"].fillna("(missing)")))
```

size available : 127 of 141
shape available: 130 of 141

shape_group      (missing)  non-spherical  spherical
Shape                                               
(missing)               11              0          0
conical                  0              1          0
cubical                  0              3          0
irregular                0              1          0
quasi-spherical          0              0          3
rectangular              0              1          0
rock stone               0              1          0
rod-shaped               0              1          0
spherical                0              0        118
triangular               0              1          0

**Numeric columns.** `Reactant:Extract(v/v)` is stored as text and sometimes as a clock time (Excel turned the ratio `2:1` into `02:01:00`); `parse_number` handles both. Reactant concentration is already in mmol/L.

```
df["reactant_mM"]   = df["Conc of Reactant(mmol/L)"].map(U.parse_number)
df["ratio_RE"]      = df["Reactant:Extract(v/v)"].map(U.parse_number)       # reactant volume : extract volume
df["temperature_C"] = df["Temperature(°C)"].map(U.parse_number)
df["time_min"]      = df["Time(min)"].map(U.parse_number)
print(df[["reactant_mM", "ratio_RE", "temperature_C", "time_min"]].describe().round(2))
```

       reactant_mM  ratio_RE  temperature_C  time_min
count       116.00     98.00         129.00    118.00
mean         25.74      7.50          44.43    751.42
std          97.61     14.11          43.29   1216.73
min           0.01      0.01          23.00      5.00
25%           1.00      0.67          25.00     75.00
50%           1.00      3.25          25.00    120.00
75%          10.00      9.00          60.00   1440.00
max        1000.00    100.00         450.00   5760.00

## 4. Feature engineering

* **Nanoparticle family** from the free-text name (`AgNPs`, `Ag-NPs`...).
* **Extract kind**: plant, microbe (bacteria/fungi), algae, other. A bacterial culture supernatant and a leaf extract are different chemistry.
* **Extract genus**: the first word of the extract name, as a weak proxy for phytochemistry; rare genera are pooled by the encoder.
* **Extract volume fraction** `1 / (1 + ratio)`: how much of the mixture is extract. More extract usually means more reducing and capping biomolecules.
* log-transforms for concentration, ratio and time (they span orders of magnitude).

```
def np_family(name):
    n = str(name).lower()
    if "gold and" in n:                                          return "other"      # mixed Au/Ag entry
    if n.startswith("ag") or "silver" in n:                      return "Ag"
    if n.startswith("au") or "gold" in n:                        return "Au"
    if n.startswith("cu") or "copper" in n:                      return "Cu"
    if n.startswith("zn"):                                       return "Zn"
    if n.startswith("se"):                                       return "Se"
    if n.startswith("fe") or "iron" in n:                        return "Fe oxide"
    if n.startswith(("pd", "pt")) or "platinum" in n:            return "Pt/Pd"
    return "other"

MICROBE = ["bacillus", "streptomyces", "aspergillus", "pseudomonas", "thermus", "halomonas", "nocardiopsis",
           "fung", "bacteri", "biologically", "endophytic", "actinomycet"]
ALGAE   = ["ulva", "botryococcus", "algae", "seaweed"]
def extract_kind(s):
    if not isinstance(s, str) or not s.strip():
        return np.nan
    n = s.lower()
    if any(k in n for k in MICROBE): return "microbe"
    if any(k in n for k in ALGAE):   return "algae"
    if "pomacea" in n:               return "other"
    return "plant"

def extract_genus(s):
    if not isinstance(s, str):
        return np.nan
    m = re.match(r"[a-z]+", s.strip().lower())
    return m.group(0) if m else np.nan

df["np_family"]     = df["NanoParticles"].map(np_family)
df["extract_kind"]  = df["Extract(Reducing Agent)"].map(extract_kind)
df["extract_genus"] = df["Extract(Reducing Agent)"].map(extract_genus)

log10 = lambda s: np.log10(s.where(s > 0))
df["log_reactant_mM"]   = log10(df["reactant_mM"])
df["log_ratio_RE"]      = log10(df["ratio_RE"])
df["extract_fraction"]  = 1 / (1 + df["ratio_RE"])
df["log_time_min"]      = log10(df["time_min"])

NUM = ["log_reactant_mM", "log_ratio_RE", "extract_fraction", "temperature_C", "log_time_min"]
CAT = ["np_family", "extract_kind", "extract_genus"]
FEATURES = NUM + CAT
display(df[["np_family", "extract_kind"]].apply(lambda s: s.value_counts(dropna=False).to_dict()).to_frame("counts"))
print("most common extract genera:", df["extract_genus"].value_counts().head(8).to_dict())
```

                                                                   counts
np_family     {'Ag': 101, 'Cu': 9, 'Se': 8, 'Zn': 6, 'Fe oxide': 5, 'o...
extract_kind  {'plant': 113, 'microbe': 16, nan: 8, 'algae': 3, 'other...

most common extract genera: {'wedelia': 27, 'magnolia': 6, 'pomelo': 6, 'streptomyces': 4, 'halomonas': 3, 'achillea': 3, 'allium': 2, 'thymus': 2}

**Rows without an extract or without a reactant are dropped** (a recipe without a reducing agent is not a recipe). Everything else stays; missing numeric values are handled inside the CV folds.

```
df = df.dropna(subset=["Reactant", "Extract(Reducing Agent)"]).reset_index(drop=True)
size_df  = df.dropna(subset=["log_size"]).reset_index(drop=True)
shape_df = df.dropna(subset=["shape_group"]).reset_index(drop=True)
shape_df["is_nonspherical"] = (shape_df["shape_group"] == "non-spherical").astype(int)

print(f"SIZE : {len(size_df)} rows from {size_df['paper'].nunique()} papers")
print(f"SHAPE: {len(shape_df)} rows from {shape_df['paper'].nunique()} papers, "
      f"{shape_df['is_nonspherical'].sum()} non-spherical ({shape_df['is_nonspherical'].mean():.0%}) "
      f"from {shape_df.loc[shape_df['is_nonspherical'] == 1, 'paper'].nunique()} papers")
display((size_df[NUM].isna().mean() * 100).round(1).to_frame("missing %").T)
```

SIZE : 120 rows from 69 papers
SHAPE: 121 rows from 70 papers, 9 non-spherical (7%) from 7 papers

           log_reactant_mM  log_ratio_RE  extract_fraction  temperature_C  log_time_min
missing %             12.5          23.3              23.3            6.7          15.0

## 5. Exploratory analysis and variance decomposition

```
fig, ax = plt.subplots(1, 3, figsize=(15, 3.8))
ax[0].hist(size_df["size_nm"], bins=30, color=U.AQUA); ax[0].set_title("Size (nm)"); ax[0].set_xlabel("nm")
ax[1].hist(size_df["log_size"], bins=25, color=U.AQUA); ax[1].set_title("log10 size"); ax[1].set_xlabel("log10(nm)")
order = size_df.groupby("extract_kind")["log_size"].median().sort_values().index
sns.boxplot(data=size_df, y="extract_kind", x="log_size", order=order, color="#cdeee0", fliersize=0, ax=ax[2], linewidth=1)
sns.stripplot(data=size_df, y="extract_kind", x="log_size", order=order, color=U.AQUA, size=3, alpha=.7, ax=ax[2])
ax[2].set_title("Size by extract kind"); ax[2].set_xlabel("log10(nm)"); ax[2].set_ylabel("")
plt.tight_layout(); plt.show()
```

```
fig, ax = plt.subplots(1, 2, figsize=(13, 4.2))
corr = size_df[NUM + ["log_size"]].corr(method="spearman")
sns.heatmap(corr, annot=True, fmt=".2f", cmap="vlag", center=0, vmin=-1, vmax=1, cbar=False, ax=ax[0], annot_kws={"size": 8})
ax[0].set_title("Spearman correlation (numeric features)")
shape_df["shape_group"].value_counts().plot.barh(color=U.AQUA, ax=ax[1])
ax[1].set_title("Shape classes (rows with a reported shape)"); ax[1].set_xlabel("rows")
plt.tight_layout(); plt.show()
```

### 5b. Between-paper vs within-paper variation

* **ICC**: share of log-size variance explained purely by which paper a row comes from.
* **Within-paper effects**: each paper's own mean is subtracted from both feature and target, then correlated. This isolates what changes *when the same lab turns one knob*.

```
icc = U.icc_between_papers(size_df["log_size"], size_df["paper"])
print(f"ICC (share of log-size variance explained by paper identity): {icc:.2f}")
print(f"papers with 2+ size rows: {(size_df.groupby('paper').size() > 1).sum()} of {size_df['paper'].nunique()}")

eff = U.within_paper_effects(size_df, NUM, "log_size", "paper", n_boot=1000, seed=SEED)
display(eff.round(2))

fig, ax = plt.subplots(figsize=(7, 3.4))
e = eff.dropna().iloc[::-1]
if len(e):
    ax.errorbar(e["within_paper_rho"], range(len(e)), xerr=[e["within_paper_rho"] - e["ci_low"], e["ci_high"] - e["within_paper_rho"]],
                fmt="o", color=U.AQUA, capsize=3)
    ax.set_yticks(range(len(e))); ax.set_yticklabels([f"{i}  (n={int(r.n_papers)} papers)" for i, r in e.iterrows()], fontsize=8)
ax.axvline(0, color=U.INK, lw=1)
ax.set_xlabel("within-paper Spearman ρ with log10(size), 95% CI over papers")
ax.set_title("Turning one knob inside a paper"); plt.tight_layout(); plt.show()
```

ICC (share of log-size variance explained by paper identity): 0.79
papers with 2+ size rows: 11 of 69

                  within_paper_rho  ci_low  ci_high  n_papers  n_rows
feature                                                              
log_reactant_mM                NaN     NaN      NaN         1      27
log_ratio_RE                   NaN     NaN      NaN         3      33
extract_fraction               NaN     NaN      NaN         3      33
temperature_C                 0.02   -0.46     0.69         5      20
log_time_min                   NaN     NaN      NaN         2       8

## 6. Evaluation protocol

Same as the chemical notebook: repeated 5-fold CV **grouped by paper**; imputation, scaling, encoding and tuning inside each training fold (nested, grouped); global and per-family baselines; fold error `10^MAE`; paired bootstrap over papers.

## 7. Size prediction

```
Xs, ys, gs = size_df[FEATURES], size_df["log_size"].to_numpy(), size_df["paper"].to_numpy()
zoo = U.regression_zoo(NUM, CAT, seed=SEED)

oof_size, score_size = {}, {}
for name, est in zoo.items():
    oof_size[name], score_size[name] = U.repeated_group_cv(est, Xs, ys, gs, "reg", n_repeats=N_REPEATS, seed=SEED)
    print(f"{name:32s} done")

tbl = pd.concat({k: v.mean() for k, v in score_size.items()}, axis=1).T
tbl["MAE_log10 sd"] = [v["MAE_log10"].std() for v in score_size.values()]
display(tbl[["fold_error", "MAE_log10", "MAE_log10 sd", "R2_log", "within_2x", "median_abs_err_nm"]].round(3))
```

Baseline: global median          done
Baseline: median per NP family   done

Ridge                            done

Random forest                    done

Gradient boosting                done

                                fold_error  MAE_log10  MAE_log10 sd  R2_log  within_2x  median_abs_err_nm
Baseline: global median              2.500      0.398         0.010  -0.214      0.463             27.205
Baseline: median per NP family       2.662      0.425         0.004  -0.395      0.438             28.300
Ridge                                2.617      0.418         0.016  -0.308      0.423             27.161
Random forest                        2.498      0.397         0.012  -0.242      0.468             21.642
Gradient boosting                    2.784      0.443         0.037  -0.531      0.410             26.977

```
loss = {k: U.per_row_loss(ys, v, "reg") for k, v in oof_size.items()}
rows = []
for m in ["Ridge", "Random forest", "Gradient boosting"]:
    for b in ["Baseline: global median", "Baseline: median per NP family"]:
        d, (lo, hi) = U.paired_group_bootstrap(loss[m], loss[b], gs, seed=SEED)
        rows.append({"model": m, "vs": b.replace("Baseline: ", ""), "ΔMAE_log10": d, "95% CI low": lo, "95% CI high": hi,
                     "significant": "yes" if hi < 0 else ("worse" if lo > 0 else "no")})
cmp_size = pd.DataFrame(rows); display(cmp_size.round(3))

fig, ax = plt.subplots(figsize=(8, 3.6))
for i, r in cmp_size.iterrows():
    col = U.BLUE if r["vs"].startswith("global") else U.ORANGE
    ax.errorbar(r["ΔMAE_log10"], i, xerr=[[r["ΔMAE_log10"] - r["95% CI low"]], [r["95% CI high"] - r["ΔMAE_log10"]]],
                fmt="o", color=col, capsize=3, ms=6)
ax.axvline(0, color=U.INK, lw=1)
ax.set_yticks(range(len(cmp_size))); ax.set_yticklabels([f"{m} vs {v}" for m, v in zip(cmp_size["model"], cmp_size["vs"])], fontsize=8)
ax.set_xlabel("change in MAE (log10 units)  ←  model better   |   model worse  →")
ax.set_title("Model minus baseline, 95% CI over papers")
plt.tight_layout(); plt.show()
```

               model                    vs  ΔMAE_log10  95% CI low  95% CI high significant
0              Ridge         global median       0.020      -0.010        0.047          no
1              Ridge  median per NP family      -0.008      -0.042        0.025          no
2      Random forest         global median      -0.000      -0.038        0.030          no
3      Random forest  median per NP family      -0.028      -0.068        0.005          no
4  Gradient boosting         global median       0.046      -0.003        0.086          no
5  Gradient boosting  median per NP family       0.018      -0.030        0.060          no

```
best = tbl.loc[[k for k in tbl.index if not k.startswith("Baseline")], "MAE_log10"].idxmin()
print("best model on MAE:", best)
pred = oof_size[best].mean(axis=0)
fig, ax = plt.subplots(figsize=(5.2, 5))
is_ag = (size_df["np_family"] == "Ag").to_numpy()
ax.scatter(10 ** ys[~is_ag], 10 ** pred[~is_ag], s=22, color=U.ORANGE, edgecolor="white", linewidth=.5, label="other metals")
ax.scatter(10 ** ys[is_ag],  10 ** pred[is_ag],  s=22, color=U.BLUE,   edgecolor="white", linewidth=.5, label="silver")
lim = [1, 400]; ax.plot(lim, lim, color=U.INK, lw=1); ax.plot(lim, [l * 2 for l in lim], "--", color=U.GREY, lw=.8); ax.plot(lim, [l / 2 for l in lim], "--", color=U.GREY, lw=.8)
ax.set_xscale("log"); ax.set_yscale("log"); ax.set_xlim(lim); ax.set_ylim(lim)
ax.set_xlabel("reported size (nm)"); ax.set_ylabel("predicted size (nm), out-of-fold")
ax.set_title(f"{best}: unseen-paper predictions"); ax.legend()
plt.tight_layout(); plt.show()
```

best model on MAE: Random forest

## 8. Which inputs matter? Ablation and permutation importance

```
from sklearn.ensemble import RandomForestRegressor
from sklearn.pipeline import Pipeline

def rf_reg(num, cat):
    return Pipeline([("pre", U.make_preprocessor(num, cat)),
                     ("m", RandomForestRegressor(n_estimators=300, min_samples_leaf=3, max_features=0.6, random_state=SEED, n_jobs=2))])

sets = {
    "1. family only":                         ([], ["np_family"]),
    "2. + extract kind and genus":            ([], ["np_family", "extract_kind", "extract_genus"]),
    "3. + numeric recipe (conc., ratio, T, time)": (NUM, CAT),
}
rows = []
for name, (num, cat) in sets.items():
    _, sc = U.repeated_group_cv(rf_reg(num, cat), Xs[num + cat], ys, gs, "reg", n_repeats=N_REPEATS, seed=SEED)
    rows.append({"features": name, "MAE_log10": sc["MAE_log10"].mean(), "sd": sc["MAE_log10"].std(), "fold_error": sc["fold_error"].mean()})
b = score_size["Baseline: median per NP family"]["MAE_log10"]
rows.append({"features": "(reference) median per family", "MAE_log10": b.mean(), "sd": b.std(), "fold_error": 10 ** b.mean()})
ablation = pd.DataFrame(rows).set_index("features"); display(ablation.round(3))
```

                                             MAE_log10     sd  fold_error
features                                                                 
1. family only                                   0.436  0.011       2.729
2. + extract kind and genus                      0.398  0.004       2.502
3. + numeric recipe (conc., ratio, T, time)      0.415  0.015       2.604
(reference) median per family                    0.425  0.004       2.662

```
imp = U.grouped_permutation_importance(rf_reg(NUM, CAT), Xs, ys, gs, "reg", n_perm=15, seed=SEED)
fig, ax = plt.subplots(figsize=(7, 3.6))
ip = imp.iloc[::-1]
ax.barh(ip.index, ip["importance"], xerr=ip["sd_over_folds"], color=U.AQUA, error_kw=dict(ecolor=U.GREY, lw=1))
ax.axvline(0, color=U.INK, lw=1)
ax.set_xlabel("increase in MAE (log10) when the feature is shuffled, on held-out papers")
ax.set_title("Permutation importance: size"); plt.tight_layout(); plt.show()
display(imp.round(4))
```

                  importance  sd_over_folds
extract_genus         0.0000         0.0000
log_ratio_RE         -0.0017         0.0036
extract_fraction     -0.0020         0.0039
log_time_min         -0.0038         0.0031
temperature_C        -0.0070         0.0049
extract_kind         -0.0070         0.0093
np_family            -0.0071         0.0134
log_reactant_mM      -0.0083         0.0191

## 9. Shape prediction (spherical vs non-spherical)

Only a handful of rows are non-spherical, and they come from very few papers, so this section is mostly a demonstration of *why not to report accuracy*: always answering "spherical" is already right about nine times in ten.

```
Xc, yc, gc = shape_df[FEATURES], shape_df["is_nonspherical"].to_numpy(), shape_df["paper"].to_numpy()
print(f"positive rate (non-spherical): {yc.mean():.2f}; always-'spherical' accuracy: {1 - yc.mean():.2f}")
zoo_c = U.classification_zoo(NUM, CAT, seed=SEED)

oof_shape, score_shape = {}, {}
for name, est in zoo_c.items():
    oof_shape[name], score_shape[name] = U.repeated_group_cv(est, Xc, yc, gc, "clf", n_repeats=N_REPEATS, seed=SEED)
    print(f"{name:32s} done")
tbl_c = pd.concat({k: v.mean() for k, v in score_shape.items()}, axis=1).T
tbl_c["ROC_AUC sd"] = [v["ROC_AUC"].std() for v in score_shape.values()]
display(tbl_c[["ROC_AUC", "ROC_AUC sd", "PR_AUC", "Brier", "balanced_acc@0.5"]].round(3))
```

positive rate (non-spherical): 0.07; always-'spherical' accuracy: 0.93

Baseline: class prior            done

Baseline: prior per NP family    done

Logistic regression              done

Random forest                    done

                               ROC_AUC  ROC_AUC sd  PR_AUC  Brier  balanced_acc@0.5
Baseline: class prior            0.500       0.000   0.075  0.069             0.500
Baseline: prior per NP family    0.509       0.129   0.196  0.079             0.503
Logistic regression              0.443       0.034   0.174  0.253             0.377
Random forest                    0.294       0.043   0.095  0.097             0.495

```
loss_c = {k: U.per_row_loss(yc, v, "clf") for k, v in oof_shape.items()}
rows = []
for m in ["Logistic regression", "Random forest"]:
    for b in ["Baseline: class prior", "Baseline: prior per NP family"]:
        d, (lo, hi) = U.paired_group_bootstrap(loss_c[m], loss_c[b], gc, seed=SEED)
        rows.append({"model": m, "vs": b.replace("Baseline: ", ""), "ΔBrier": d, "95% CI low": lo, "95% CI high": hi,
                     "significant": "yes" if hi < 0 else ("worse" if lo > 0 else "no")})
cmp_shape = pd.DataFrame(rows); display(cmp_shape.round(3))
```

                 model                   vs  ΔBrier  95% CI low  95% CI high significant
0  Logistic regression          class prior   0.184       0.087        0.264       worse
1  Logistic regression  prior per NP family   0.173       0.073        0.256       worse
2        Random forest          class prior   0.028       0.017        0.037       worse
3        Random forest  prior per NP family   0.018      -0.004        0.032          no

## 10. Conclusions

**What the numbers say** (120 size rows from 69 papers; 121 shape rows from 70 papers; all scores are on papers the model never saw).

* **Size is not predictable from this data.** Random forest is typically off by a factor of **2.50**, identical to predicting the global median (**2.50**; difference 0.000 log10 units, 95% CI [−0.038, 0.030]). Ridge and gradient boosting are slightly worse (2.62 and 2.78). The negative R² of the initial analysis is not an artefact of a bad model; it is what the data allows.
* **Why: almost all variation is between papers.** The ICC is **0.79**: 79% of the variance in log-size is explained by which paper a row comes from (the extract, the lab, the way size was measured), and only 11 of 69 papers report more than one size. With one row per paper, the effect of a knob (concentration, ratio, time) cannot be separated from everything else that differs between papers. The within-paper analysis confirms this: for most features it cannot be estimated at all, and for temperature (5 papers) the interval spans −0.46 to 0.69.
* **Extract identity is the real driver, and it is the least describable.** The ablation shows extract kind and genus as the only features that lower the error (0.398, versus 0.436 for family alone), and that only matches the global median. Permutation importance is zero or negative for every feature. A "reducing agent" such as *Wedelia urticifolia* is a mixture of unknown composition, and a single paper (the *Wedelia* study) contributes 27 of the 120 rows.
* **Shape.** Only 9 of 121 rows are non-spherical, from 7 papers. A held-out-paper evaluation of that is not estimable: the ROC-AUCs (random forest 0.29, logistic regression 0.44) are below chance, which with so few positive papers is noise, not a finding. This is why accuracy alone (0.93 for "always spherical") is meaningless here.

**Compared with chemical synthesis.** The chemical dataset has stronger within-paper structure (ICC 0.57, concentrations varied inside papers) and shows at least a directional concentration effect. The green dataset mostly has single-condition papers, and its key variable (the extract) is hard to encode.

**What would change this**
1. Standardised characterisation of the extract (species and plant part, extraction solvent, phenolic or total-reducing capacity) as numeric covariates instead of a name.
2. Papers that vary one condition at a time (pH, temperature, extract-to-salt ratio); these are the rows that carry the knob effect. pH, a key variable in green synthesis, is not recorded in the current sheet at all.
3. Hierarchical models with paper-level random effects, and an explicit measurement-method covariate.
4. A larger dataset, built with automated extraction and human verification.

**Limitations of this notebook.** Extract genus is the first word of a free-text name and is only a weak proxy; microbial extracts are identified by keyword rules; hyper-parameter grids are small; and the shape analysis is included to illustrate the problem, not to answer it.
